Repository: impurity80/tensorflow

File: proj04/exam02/bhadeshia_input.txt (part 1 of 4)
The mechanism of the bainite transformation in steels is reviewed, beginning with a summary
of the early research and finishing with an assessment of the transformation in the context of
the other reactions which occur as austenite is cooled to temperatures where it is no longer the
stable phase. The review includes a detailed account of the microstructure, chemistry, and crystallography
of bainitic ferrite and of the variety of carbide precipitation reactions associated with
the bainite transformation. This is followed by an assessment of the thermodynamic and kinetic
characteristics of the reaction and by a consideration of the reverse transformation from bainite
to austenite. It is argued that there are useful mechanistic distinctions to be made between the
coherent growth of ferrite initially supersaturated with carbon (bainite), coherent growth of
Widmanst~itten ferrite under paraequilibrium conditions, and incoherent growth of ferrite under
local equilibrium or paraequilibrium conditions. The nature of the so-called acicular ferrite is
also discussed.

DURING the late 1920's, in the course of some pioneering
studies on the isothermal transformation of austenite
at temperatures above that at which martensite first
forms, but below that at which fine pearlite is found,
Davenport and Bain tll discovered a new microstructure
consisting of an "acicular, dark etching aggregate," which
was quite unlike the pearlite or martensite observed in
the same steel. They originally called this microstructure
"martensite-troostite," since they believed that it "forms
much in the manner of martensite but is subsequently
more or less tempered and succeeds in precipitating
carbon."
The structure was found to etch more rapidly than
martensite but less so than troostite (fine pearlite). The
appearance of "low-range" martensite-troostite (formed
at temperatures just above Ms) was found to be somewhat
different from the "high-range" martensite-troostite
formed at higher temperatures. The microstructure exhibited
unusual and promising properties; it was found
to be "tougher for the same hardness than tempered martensite
"I21 and was the cause of much excitement at the
newly established United States Steel Corporation Laboratory
in New Jersey. In 1934, the research staff of the
laboratory named the microstructure "Bainite" in honor
of their colleague E.C. Bain, who had inspired the studies,
and presented him with the first ever photomicrograph
of bainite, taken at a magnification of 1000
times. [3.41
The name "bainite" did not immediately catch on. It
H.K.D.H. BHADESHIA, Lecturer, is with the Department of
Materials Science and Metallurgy, University of Cambridge, Pembroke
Street, Cambridge CB2 3QZ, United Kingdom. J.W. CHRISTIAN,
Emeritus Professor of Physical Metallurgy, is with the Department of
Metallurgy and Science of Materials, Oxford University, Parks Road,
Oxford OX1 3PH, United Kingdom.
This paper is based on a presentation made in the symposium
"International Conference on Bainite" presented at the 1988 World
Materials Congress in Chicago, IL, on September 26 and 27, 1988,
under the auspices of the ASM INTERNATIONAL Phase Transformations
Committee and the TMS Ferrous Metallurgy Committee.
was used rather modestly even by Bain and his coworkers.
In a paper on the nomenclature of transformation
products in steels, Vilella et al. tSj mentioned an
"unnamed, dark etching, acicular aggregate somewhat
similar to martensite" when referring to bainite. Hoyt,
in his discussion to this paper, appealed to the authors
to name the structure, since it had been first produced
and observed in their laboratory. Davenport t61 ambiguously
referred to the structure, sometimes calling it "a
rapid etching acicular structure," at other times calling
it bainite. In 1940, Greninger and Troiano used the term
"Austempering Structures" instead of bainite, tTl The 1942
edition of the book The Structure of Steel, and its reprinted
version of 1947, by Gregory and Simmons, contains
no mention of bainite, t8j
The high-range and low-range variants of bainite were
later called "upper bainite" and "lower bainite," respectively,
I9j and this terminology remains useful to this day.
Smith and Mehl II~ also used the term "feathery bainite"
for upper bainite, which forms largely, if not exclusively,
at the austenite grain boundaries in the form of
bundles of plates and only at high reaction temperatures,
but this description has not found frequent use. In fact,
both upper and lower bainite ferrite consist of aggregates
of plates, and such aggregates were later designated as
sheaves of bainite.[~l]
B. The Early Research
Early research into the nature of bainite continued to
emphasize its similarity with martensite. Bainite was believed
to form with a supersaturation of carbon, f12-16J
Vilella et al. cSI postulated that the transformation involves
the abrupt formation of flat plates of supersaturated
ferrite along certain crystallographic planes of
the austenite grain; the ferrite then was supposed to reject
carbon at a rate depending on temperature, leading
to the formation of carbide particles (as opposed to the
lamellar carbides found in pearlite). The transformation
was believed to be, in essence, martensitic, "even though
the temperature be such as to limit the actual life of the
quasi-martensite to millionths of a second." Bain 121 reiterated
this view in his classic book Alloying Elements
in Steel. Isothermal transformation studies were, by then,
METALLURGICAL TRANSACTIONS A VOLUME 21A, APRIL 1990--767
becoming very popular and led to a steady accumulation
of data on the bainite reaction (still variously referred to
as the "intermediate transformation," "dark etching
acicular constituent," "acicular ferrite," etc.).
For alloys of appropriate composition, the upper ranges
of bainite formation were found to overlap with those of
pearlite, preceded in some cases by proeutectoid ferrite.
Thus, the nomenclature became further confused since
the ferrite which formed first was variously described as
massive ferrite, grain-boundary ferrite, acicular ferrite,
Widmans~tten ferrite, etc. On a later view, some of these
microconstituents are formed by a "displacive "tlT~ or
"military "t18~ transformation of the iron atoms (together
with any substitutional solute atoms) from austenite to
ferrite, and are thus similar to carbon-free bainitic ferrite,
whereas others form by a "reconstructive" or "civilian"
transformation, which is a quite different kinetic
process.
1. Crystallography
By measuring the crystallographic orientation of austenite
using twin vestiges and light microscopy, Greninger
and Troiano tTl were able to show that the habit plane of
martensite in steels is irrational; these results were consistent
with earlier work on nonferrous martensites and
disproved the contemporary view that martensite in steels
forms on the octahedral planes of austenite. They also
found that with one exception, the habit plane of bainite
is irrational and different from that of martensite in the
same steel. The habit plane indices also tended to vary
with the transformation temperature and the average carbon
concentration of the steel. The results seemed to imply
some fundamental difference between bainite and martensite.
Because the habit plane of bainite seemed to approach
the austenite octahedral plane (then thought to be
the habit plane of Widmanst~itten ferrite) at high temperatures
but the cementite habit at low temperatures,
and because it always differed from that of martensite,
Greninger and Troiano proposed that from the very beginning,
bainite forms from austenite as an aggregate of
ferrite and cementite. Thus, a competition between the
ferrite and cementite of the aggregate was suggested as
the reason for the observed variation of bainite habit, the
ferrite controlling at high temperatures and the cementite
at low temperatures. The crystallographic results were
later confirmed by Smith and Mehl t~~ using an indirect
and less accurate method. These authors also showed that
the orientation relationship between bainitic ferrite and
austenite does not change very rapidly with transformation
temperature and carbon concentration, and is
within a few degrees of the orientations found for martensite
or Widmanst~itten ferrite, but differs considerably
from that of pearlitic ferrite/austenite. Since the orientation
relationship of bainite with austenite was not found
to change, Smith and Mehl considered Greninger and
Troiano's explanation for habit plane variation to be inadequate,
implying that the habit plane cannot vary independently
of orientation relationship.
2. The incomplete-reaction phenomenon
It was known as long ago as 1939 that in certain alloy
steels (such as Fe-1.1Cr-1.1Mo-0.33C wt pct) "in which
the pearlite change is very slow," the degree of transformation
to bainite decreases (ultimately to zero) with
increasing isothermal transformation temperature, r~9~
Similarly, the bainite transformation in an Fe-2.98Cr-
0.2Mn-0.38C wt pct alloy was found to begin rapidly
but cease shortly afterward, with the maximum volume
fraction of bainite obtained increasing with decreasing
transformation temperature.t2~ At no temperature investigated
did the complete transformation of austenite occur
solely by decomposition to bainite. The residual austenite
remaining untransformed after the cessation of the
bainite reaction reacted by another mechanism (pearlite)
only after a further long delay. Other experiments on
several chromium-containing steels (0.08-1.28C wt pct)
revealed that the total dilatometric expansion accompanying
the initial rapid formation of bainite increased continuously
with decreasing reaction temperature. ~2u The
curve of total expansion vs temperature was found to show
an increasing slope as a function of carbon concentration.
The odd feature of such results was that the bainite
transformation did not seem to reach completion on isothermal
heat treatment, even though full transformation
to pearlite could be achieved at a higher transformation
temperature. Often, the transformation of austenite at
lower temperatures occurred in two stages,t2~ beginning
with the bainite reaction, which stopped prematurely,
followed by the formation of pearlite at a slower rate.
As will become apparent later, it is significant that the
two reactions may only be separated by a long delay in
well-alloyed steels; in plain carbon steels, "the second
reaction sets in within a few seconds after the beginning
of the bainite reaction."t2~
3. Carbon redistribution
X-ray and other experiments indicated that the formation
of bainite enriches the residual austenite in carbon.
Klier and Lyman t2~ took this to imply that the
austenite, prior to its transformation to bainite, becomes
compositionally unstable and separates into carbon-rich
and carbon-depleted volumes (a process like this would
require uphill diffusion). The low-carbon regions were
postulated to transform into supersaturated bainite of
the same composition by a "martensite-like" lattice rearrangement,
which then rapidly decomposed further
by precipitating iron carbides. A similar suggestion had
been made earlier by Kurdjumov f22~ with respect to
Widmanstfitten ferrite: "regions of low carbon concentration
in the y crystal result from diffusion within the
y phase, and these regions can at this time transform into
theaphase..."
4. Thermodynamics
In a far-reaching paper, Zener ~23~ attempted to give a
rational thermodynamic description of the phase transformations
that occur in steels. He assumed that bainite
growth is diffusionless, any carbon supersaturation in
bainitic ferrite being relieved subsequent to growth by
partitioning into the residual austenite. The atomic
mechanism of bainite growth was not discussed in detail,
but he believed that unlike martensite, there is no strain
energy associated with the growth of bainite. Thus, bainite
should form by diffusionless transformation at a temperature
just below To, where the austenite and ferrite of
the same composition have identical free energy. However,
To is frequently used in martensite theory for the
768--VOLUME 21A, APRIL 1990 METALLURGICAL TRANSACTIONS A
temperature at which austenite and martensite (i.e.,
supersaturated tetragonal "ferrite") have the same free
energy; for clarity, we follow Christian and Edmonds t241
and call this temperature To,.. The Bain strain applied to
a random interstitial solution of carbon in austenite
automatically produces the ordered tetragonal form of
ferrite if the carbon atoms are trapped in their original
sites, but Zener also supposed that the tetragonal form
may be regarded as a result of an ordering of the interstitial
atoms into one set of sites of the cubic structure.
He derived an equation for the critical temperature, T,.,
at which the cubic and tetragonal forms of ferrite have
the same free energy; Tc rises with interstitial solute content
and, thus, intersects the Ms temperature and also has
a joint intersection with the To and To,. temperatures.
Clearly, To,. lies below To at low-carbon contents and
above To at high-carbon contents. According to one
interpretation, t25] martensite formed above room temperature
is cubic at carbon contents below the intersection
of Ms and Tc (above 2.5 at. pct carbon in plain ironcarbon
alloys) and tetragonal above it. As Zener pointed
out, martensite cannot form until the driving force obtained
by supercooling below the To or Tom temperature
is large enough to provide the necessary strain energy.
It is usually assumed that bainite forming first as fully
supersaturated ferrite nevertheless has a cubic structure,
but it would seem more logical to assume a tetragonal
structure, unless the temperature of formation is above T,..
The Zener model failed to provide an explanation of
why the strain energy should exist for martensite and not
for bainite. On the other hand, it explained the data
showing that the degree of transformation to bainite increases
with supercooling from zero at an upper limit,
which is generally known as the Bs temperature. The carbon
that partitions into the austenite after the formation
of bainite changes its composition, until it eventually becomes
thermodynamically impossible for the austenite to
transform without a composition change. For a given alloy
composition, a higher undercooling below To would allow
more bainite to form before transformation without a
composition change becomes impossible. Consistent with
experimental data, the model also requires the bainite
"C" curve of the time-temperature-transformation (TTT)
diagram to tend asymptotically to infinite time at a temperature
corresponding to To or To,., whichever is the
higher, since the transformation of austenite without a
composition change cannot occur above this limit.
The initial plates of bainite, unlike those of many martensites,
often grow to a limited size less than that of the
parent austenite grain. Zener postulated that this is due
to the formation of a layer of cementite around the plate,
which stifles any subsequent growth.
5. Paraequilibrium
By 1947, it was evident that the cementite, which grows
during the bainite transformation in alloy steels, differed
from that associated with pearlite. The pearlitic cementite
was always found to contain a higher than average
concentration of some substitutional alloying elements,
whereas bainitic cementite seemed to have about the same
overall substitutional alloy content as the parent material.
Hultgren t261 has cited several references which report
magnetic, chemical, and X-ray data on extracted
carbides which confirm this difference between the two
kinds of carbides.
Hultgren was, at the time, proposing a model for the
role of substitutional alloying elements in steels; at high
temperatures where diffusion rates are reasonable, these
elements can redistribute during transformation if equilibrium
demands such redistribution. In these circumstances,
the transformation was said to occur under
"orthoequilibrium" conditions. This compares with
"paraequilibrium" transformation, in which the substitutional
alloying elements are unable to partition during
the time scale of the experiment, although carbon, which
is a fast diffusing interstitial element, redistributes between
the phases and reaches equilibrium subject to this
constraint.
The mechanism of pearlite formation was itself not
clear in those days, but the transformation was believed
to be initiated by the nucleation of cementite. It was suggested
that bainite was instead initiated by the nucleation
of ferrite. (93~ Hultgren put these ideas together and
postulated that the transformation at high temperatures
(upper bainite) begins with the nucleation of ferrite of
paraequilibrium carbon concentration, so that the residual
austenite is enriched with respect to carbon. This
bainitic ferrite, unlike the ferrite associated with pearlite,
was believed to have a Kurdjumov-Sachs (KS) or
Nishiyama-Wasserman (NW) orientation relationship with
the parent austenite in which it grows; this was considered
to explain the difference in ferrite morphology observed
experimentally in pearlite and bainite. Bainitic
ferrite was always found to consist of individual plates
or sheaves, whereas the ferrite in pearlite apparently
formed alternating plates of a regularly spaced two-phase
lamellar aggregate. The enrichment of austenite with respect
to carbon should then eventually lead to the paraequilibrium
precipitation of cementite from austenite in
a region adjacent to the bainitic ferrite. At the time,
pearlitic cementite was thought to bear a rational orientation
relation to the austenite grain into which the
pearlite colony grows, and Hultgren proposed, without
any evidence, that bainitic cementite should be randomly
oriented to the austenite in which it precipitated. This
process of ferrite and subsequent cementite precipitation
then repeated, giving rise to the sheaf of bainite. Therefore,
Hultgren considered upper bainite to be a kind of
a reconstructive transformation, in essence similar to
pearlite but growing under paraequilibrium conditions and
different in the orientation relations of the various phases
with respect to the parent austenite.
No explanation was offered for the occurrence of paraequilibrium
with bainite, nor for the existence of the various
orientation relationships. He admitted the possibility
that bainite formed at lower temperatures (later known
as lower bainite) "forms directly," implying that the
bainitic ferrite formed with a supersaturation of carbon,
although the mechanism was not discussed.
The model of pearlite formation involving the repeated
formation of ferrite and cementite was abandoned
when Hillert f28J demonstrated that a pearlite colony really
consists of two interwoven crystals, one of ferrite and
the other cementite. Hillert [28,29] also pointed out an important
distinction between pearlite and upper bainite; in
the former case, the ferrite and cementite phases grow
METALLURGICAL TRANSACTIONS A VOLUME 21A, APRIL 1990--769
cooperatively, whereas in the latter case, the plates of
bainitic ferrite form first, with the precipitation of cementite
being a subsequent reaction.
6. Kinetics
The experiments of Wiester, I3~ Hannemann et al.,[31]
and Forster and Scheil [32'33~ indicated that martensite can
grow very rapidly in steels, with a plate taking a few
microseconds to grow right across an austenite grain.
Bunshah and Mehl [341 later demonstrated that the rate of
growth of martensite can be as high as 1 km s -t, i.e.,
one-third the velocity of sound. This gave rise to the
incorrect impression that martensitic transformation does
not involve a "nucleation and growth process;" i.e., it
is not a first-order transformation in the thermodynamic
sense.* For example, Smith and Mehl [~~ wondered
*The Ehrenfest t35~ classification of phase transformations is based
on the successive differentiation of a thermodynamic potential (e.g.,
Gibbs free energy) with respect to an external variable, such as temperature
or pressure. The order of the transformation is given by the
lowest derivative to exhibit a discontinuity. In a first-order transformation,
the partial derivative of the Gibbs free energy with respect to
temperature is discontinuous at the transition temperature. Thus, there
is a latent heat of transformation evolved at a sharp transformation
interface which separates the coexisting parent and product phases.
The phase change occurs at a well-defined interface, the interface separating
perfect forms of the parent and product phases. First-order
transformations involve the nucleation and growth of a product phase
from the parent phase. In a second-order transformation, the parent
and product phases do not coexist. Martensite in steels can coexist
with austenite and is then separated from the latter by a well-defined
interface. It is, like bainite, a first-order transformation involving the
nucleation and growth of individual plates.
whether bainitic structures form by a process of nucleation
and growth or whether the plates spring fully formed
from the matrix lattice "as they do in the transformation
to martensite." A nucleation and growth model was favored,
since the sizes of the reacted regions apparently
increased with time at the reaction temperature. This was
consistent with the work of Wever and his coworkers,
[12,13,36] who found that in the bainite transformation
range, the austenite decomposes relatively slowly.
Furthermore, the progress of the bainite transformation
could be represented by means of a C curve on a TTT
diagram, [11 with a well-defined incubation period before
the beginning of isothermal transformation. Martensitic
transformation, on the other hand, could not be suppressed
by the fastest available quench rates; I37J it seemed
to form athermally and was represented on the TTT diagram
by a family of lines parallel to the time axis. [381
The bainite reaction was found to follow C-curve kinetics
even below the Ms temperature.J39]
It is in this context that Ko and Cottrell [4~ attempted
to investigate whether bainite is ~a nucleation and growth
reaction, or like martensite, forms in a fraction of a second."
They also wanted to establish whether the transformation
leads to surface relief effects similar to those
associated with martensitic transformations. Ko and
Cottrell were able to demonstrate, through hot-stage light
microscopy, that bainite grows relatively slowly and that
its formation causes the shape of the transformed region
to change, the shape change being characterized qualitatively
as an invariant-plane strain. They also noted that
unlike pearlite, which is not hindered by austenite grain
boundaries, t27[ bainite growth terminated at austenite twin
or grain boundaries. Therefore, the transformation was
similar to martensite, and Ko and Cottrell attempted to
identify any clear differences that may exist between
martensite and bainite.
It was known already that martensite first forms at a
large undercooling below the To temperature, at which
ferrite and austenite of identical composition have equal
free energy. [23'411 Since diffusionless transformation is
thermodynamically feasible below To, the extra undercooling
was believed necessary to account for the strain
and, to a lesser extent, the interface energy associated
with the formation of the martensite plate. Bainite, which
can form at more elevated temperatures than martensite,
should, therefore, require a modified mechanism of
transformation, a mechanism which has to be consistent
with the lower driving force that is available for the
transformation of austenite at higher temperatures. Ko
and Cottrell postulated that a "coherent nucleus" can develop
either into martensite or into bainite, depending
on the driving force available for transformation, the nucleus
developing into martensite below Ms. At the higher
temperatures where bainite occurs, "coherent growth"
can only "take place when the strain due to the density
change is relieved." They suggested that this could happen
if the amount of carbon dissolved in bainite is reduced;
this would also lead to a free energy reduction.
The removal of carbon from the ferrite could occur by
diffusion from bainite or by precipitation within bainite,
or by a combination of these processes, depending on
the transformation temperature. It is not entirely clear
from their description whether they envisaged initially
diffusionless growth followed by carbon diffusion to
provide the driving force for further growth, or whether
the diffusion and interface migration are coupled so that
precipitation within the ferrite (for lower bainite) or carbon
rejection to the austenite (for upper bainite) takes
place at the moving interface. The former mechanism
seems illogical, since the extra driving force is only
available after a stage of initial growth to martensite,
which should not be possible (according to their growth
condition) above Ms. Provided there is some way of circumventing
the difficulty of forming the initial coherent
nucleus (of whatever composition), the second type
of growth model would allow bainite to form above Ms
and, indeed, above To. In some later work, Ko [42] distinguished
between incoherent ferrite and "acicular
ferrite," which he proposed should be regarded as
carbon-free bainitic ferrite.
Kriesement and Wever [43[ pointed out that the appearance
of bainite changes continuously between upper and
lower bainite and postulated that the growth of bainite
involves the repeated and alternating nucleation and
growth of lamellae of cementite and ferrite from austenite;
unlike pearlite, the growth direction of the macroscopic
plate of bainite was supposed to be normal to the
plane of the lamellae. Although this particular mechanism
has since been shown to be incorrect, they identified
clearly the condition necessary for cementite
precipitation to occur from residual austenite during the
bainite transformation. Cementite (0) precipitates from
austenite if the carbon concentration of the latter exceeds
that given by the extrapolated 7/(7 + 0) phase boundary.
Although many of the characteristics of bainite,
770 -- VOLUME 21 A, APRIL 1990 METALLURGICAL TRANSACTIONS A
especially the morphology and the shape deformation,
had been found to be similar to those of martensite, a
different microstructural approach was developed by
Aaronson. t44j He used the Dub6 morphological classification
t45,46] for all nonpearlitic forms of ferrite formed
from austenite, and he attributed the morphological variations
to the dependence of the growth kinetics of an
interface and to the nature of the site from which a precipitate
crystal develops. In particular, plate morphologies
were regarded as the result of the formation of
immobile, partly coherent planar interfaces, which can
grow normal to themselves only by the lateral migration
of "ledges." In a later discussion of bainite, taTJ he developed
the "microstructural" definition, in which bainite
is regarded simply as a nonlamellar two-phase
aggregate of ferrite and carbides in which the phases form
consecutively (as distinct from pearlite, where they form
cooPeratively ). Aaronson stated that according to this
definition, the upper limiting temperature of bainite formarion
should be that of the eutectoidal reaction (Ael),
and he denied that the kinetic Bs temperature has any
fundamental significance. In those alloy systems where
there seems clear evidence for a separate C curve for
bainite, the bainitic "bay" and the apparent upper limit
of bainite formation (Bs) were attributed to a special effect
of certain alloying elements on the growth kinetics.
Aaronson equally dismissed the observation of surface
relief as a basis for classifying the various forms of ferrite.
C. Summary of the Early Research
By the beginning of the 1960's, bainite was generally
regarded as a transformation product differing significantly
from various forms of proeutectoid ferrite, as well
as from pearlite and martensite. The results of the early
research can be summarized as follows.
Bainite can be obtained by isothermal transformation
at all temperatures where the formation of pearlite and
proeutectoid ferrite is sluggish and also at temperatures
below the martensite-start temperature.
Upper bainite, when it forms at relatively high temperatures,
was found to consist of sheaves of femte plates
with cementite particles trapped between the plates,
whereas lower bainite contained fine cementite particles
within the bainitic ferrite platelets themselves.
Observations using light microscopy indicated that the
lengthening of bainite sheaves occurred at a rate much
slower than that at which martensite plates were known
to grow. Bainite sheaves were found to have irrational
habit planes, the indices of which differed from those of
martensite found in the same alloy. The orientation relationship
between bainitic ferrite and austenite was, on
the other hand, similar to that between martensite and
austenite. Bainite plates were never found to cross austenite
grain boundaries, and the formation o.f bainite was,
like martensite, observed to cause the shape of the parent
crystal to change. This shape deformation amounted, in
present day terminology, to an invariant-plane strain (IPS).
In steels where transformation to bainite could be carried
out without interference from other reactions, experiments
demonstrated that the degree of transformation
to bainite decreases (ultimately to zero), and the time
taken to initiate the reaction increases rapidly with increasing
isothermal transformation temperature. This led
to the definition of a "bainitic-start" temperature, Bs, above
which there is no reaction; this temperature was always
found to lie well within the (metastable) a + 3' phase
field. Other reactions could follow the bainitic transformation,
but in all cases, the rapid formation of bainite
ceased prematurely before the austenite was fully
transformed.
The prevailing, albeit rather ill-defined, concept of the
bainite reaction as involving a martensitic-type interface
combined with diffusion-controlled growth had already
led to the suggestion of bainitic reactions in other (nonferrous)
alloy systems. In particular, the observation of
surface relief effects apparently combined with compositional
changes in the decomposition of some/3-phase
copper-zinc alloys had been used in a pioneering paper
by Garwood t481 to identify this decomposition as bainitic,
and the difficulties in accounting for such a reaction
in purely substitutional alloys had been emphasized, r49J
This remains an interesting and controversial aspect of
transformation theory / 5~
In summary, the early emphasis on the similarities between
bainitic and martensitic transformations still dominated
the literature in the 1960's, and the contrasting
views of Aaronson and his co-workers were only beginning
to emerge. These views, however, later led to considerable
controversy, which has continued until the
present time. Some of the dispute has been only semantic
and, thus, of marginal importance; into this category,
we would put Ko's proposal that the term "bainite" should
be extended to include Widmanst~itten ferrite forming with
a shape change (thus satisfying what Aaronson has termed
the shear definition of bainite, but contravening the reaction
kinetics definition). The various disputes do,
however, also concern mechanisms and, thus, are important.
In what follows, we shall be arguing that there
are useful mechanistic distinctions to be made between
the coherent growth of ferrite initially supersaturated with
carbon (bainite), the coherent growth of Widmanst~itten
ferrite under paraequilibrium conditions, and the incoherent
growth of ferrite under local equilibrium conditions.
II. BAINITIC FERRITE
In this section, we propose to discuss in detail the ferritic
component of bainite, focusing on its morphology,
crystallography, constitution, and kinetics. The treatment
of the carbides associated with the bainite transformation
is discussed in Section III.
A. Sheaves of Bainite
1. Morphology
Both upper and lower bainite consist of aggregates of
platelets or laths of ferrite separated by regions of residual
phases. These consist of untransformed austenite or
of phases such as martensite or cementite, which form
subsequent to the growth of bainitic ferrite. The aggregates
of bainitic platelets are called sheaves, [11] and the
individual platelets are sometimes called subunits. The
platelets within a given sheaf may not be completely isolated
from one another by the residual phases, in which
case, low-misorientation grain boundaries are formed
METALLURGICAL TRANSACTIONS A VOLUME 21A, APRIL 1990--771
along the surfaces where the platelets come in contact.
This is because within a sheaf, the subunits all tend to
be in a common crystallographic orientation. The cluster
of platelets that form a sheaf is sometimes called a
"packet" of bainite because, on the scale of light microscopy,
fully transformed grains of austenite appear to
be divided into discrete regions (i.e., packets), within
which the traces of the habit planes of bainite are parallel.
The term has its origins in the description of lath
martensite in low-alloy, low-carbon steels, where laths
of martensite are also found to be in parallel formations
(e.g., References 52 and 53). The similarity in both
morphology and crystallography between lath martensite
and upper bainite has been noted in many investigations,
but it also appears that there may be differences in the
detailed crystallography (see Section II-D).
A possible explanation for the fact that som e of the
austenite adjacent to the bainitic ferrite remains untransformed
at the reaction temperature is that its carbon concentration
increases as a consequence of transformation
to such an extent that the formation of bainite eventually
becomes thermodynamically impossible. If the starting
carbon concentration of the steel is large, the formation
of bainite ceases at an earlier stage of the reaction, and
the volume fraction of the residual phases is then expected
to be large.
Two-surface analysis and other observations on specimens
partly transformed to bainite show that the overall
morphology of a sheaf on a macroscopic scale is in three
dimensions, like that of a wedge-shaped plate, the thicker
end of which originates at an austenite grain boundary.[
54-59] The microscopic subunits, within a sheaf themselves,
have a lenticular plate or lath morphology which
is most prominent near the edge or tip of a sheaf where
impingement effects are minimal; for the same reason,
these features are easily observed in partially transformed
specimens. The width of a subunit near the tip
of a sheaf is approximately the same as that near the
original nucleation site of the sheaf (i.e., an austenite
grain surface), implying that the subunits grow to a limiting
size. In the development of a sheaf, new subunits
are most frequently nucleated near the tips of subunits,
which are already present, rather than on their sides. The
overall morphology of a sheaf is illustrated schematically
in Figure 1.
When the subunits are in the form of laths, each lath
has its longest dimension along the close-packed direction
of the ferrite, which is most nearly parallel to a closepacked
direction of the parent austenite. [6~ It is not
clear why the subunits sometimes grow in the form of
laths,/54,6~ whereas on other occasions form as
plates. [54,56,57,59,621 A qualitative impression from the literature
is that the plate morphology tends to form at lower
transformation temperatures.
In some cases, lower bainite sheaves seem to develop
with a macroscopically planar interface on just one side
of each sheaf; [57'63] the same effect has been found in lath
martensite in an iron-nickel-manganese alloy.[64] In other
cases, the thickening of sheaves has been observed to
occur from both sides of the habit plane. [65] The aspect
ratio (thickness/length) of such sheaves is known to decrease
with transformation temperature but is not sensitive
to the substitutional alloy content, at least for the
~MATIC ILLUSTRATION OF A SHEAF OF BAINITE
SUB-UNIT ~ x , , ~ ~
SUB-UNI~
Fig. 1--Schematic illustration of the morphology of a sheaf.
relatively low-alloy steels that have been studied to
date. [65'66'671 The sheaf width decreases with transformation
temperature, [68,69] although the subunit width is
not influenced by either the austenite grain size or the
bainite sheaf size. [69,7~ Similar effects are found with
martensite, [71,72] but their detailed explanation is not yet
available.
2. Stereology
The "grain size" of bainite usually has to be characterized
by measurements made on random planar sections
of the microstructure, as observed using a
transmission electron microscope using replica or thin
foil specimens. In such sections, the ferrite plates appear
approximately parallel-sided, and the thickness is then
measured in a direction normal to the long edges of the
plates. The average value of the measurements is taken
to represent a "grain size," which is really an apparent
plate thickness. The procedure is useful in characterizing
any qualitative trends in microstructure but obviously ignores
stereological considerations. For example, if a
platelet is represented as a disc of radius, r, and thickness,
t, with r >> t, then the mean intercept length is
given by/$3 = 2t, and the mean intercept area is given
by .4 = 2rt. [731 Note that the intercepts are, in this
case, random with respect to the orientation of the
microstructure.
The specific manner in which the grain size of an anisotropic
structure is defined is also application-dependent.
For example, in considering strengthening due to lath
boundaries, it is appropriate to examine the dimensions
of the available slip planes within individual platelets.
I74,751 If it is assumed that there is a random distribution
of slip plane orientations with respect to the lath
axes, the grain-boundary strengthening effect (tTg) is found
to be of the form trg = kgM -~, where kg is a constant
and M is the mean value of the larger diameter of a slip
plane. Note that this behavior differs from the classical
Hall-Petch relation, where it is the inverse square root
of grain size which matters.
There is some uncertainty about the influence of carbon
on the grain size of bainite; Pickering [76] found the
772--VOLUME2 1A,A PRIL1 990 METALLURGICATLR ANSACTIONAS
size to be independent of carbon concentration for bainite
produced during continuous cooling transformation,
although Davenport t6~ states (without citing evidence)
that it is a well-known effect that the size decreases with
carbon concentration. In fact, the apparent thickness of
bainite is, in general, found to increase with transformation
temperature from about 0.2 to 2/zm when the
transformation temperature changes from 425 ~ to
570 ~ respectively, for an Fe-0.22C wt pct commercial
steel, and similar data have been reported for other
steels. [77-8~ Whether this reflects a change in the plate
aspect ratio is not clear.
Bainitic ferrite formed at high temperatures often contains
subgrain boundaries, the subgrain size becoming
finer for bainite formed at lower temperatures. 1761 The
boundaries are probably a consequence of the recovery
(polygonization) of the dislocation structure introduced
during transformation at high homologous temperatures.
B. Dislocation Density
It is commonly observed in experiments using transmission
electron microscopy (TEM) that bainite has a
"high" dislocation density, although there are few quantitative
data to support this. Smith t811 has shown, using
TEM, that an Fe-0.07C-0.23Ti wt pct alloy, the estimated
Bs temperature of which is about 650 ~ t821 has
a mean dislocation density of 0.5 • 10 TM m -2 when isothermally
transformed to allotriomorphic ferrite at 800 ~
