Repository: impurity80/tensorflow

File: proj04/exam02/bhadeshia_input.txt (part 2 of 4)
The mechanism of the bainite transformation in steels is reviewed, beginning with a summary
whereas when the same alloy is transformed to bainite
at 650 ~ the dislocation density obtained is 4 •
1014 m -2. It is particularly significant that the dislocation
density in bainite is found to be higher than that in allotriomorphic
ferrite, which has formed at a similar transformation
temperature. ~63~
The relatively high dislocation density associated with
bainitic ferrite is often attributed to the fact that it forms
by a shear mechanism, on the grounds that this necessitates
the deformation of the parent lattice by dislocations
which are then somehow incorporated into the
product phase. This reasoning is, however, incorrect, since
the dislocations that are responsible for the transformation
and for the lattice-invariant deformation are located
in the interface between the parent and product lattices.
Indeed, there are many such transformations where few
dislocations are to be found in the product phase (e.g.,
thermoelastic martensites).
If the shape deformation accompanying displacive
transformation is accommodated at least partially by plastic
relaxation, then the resulting dislocation debris introduced
into the austenite can be inherited by any bainite
that forms subsequently. Plastic relaxation may also follow
in the bainite itself, since the yield stresses of both
ferrite and austenite decrease with increasing transformation
temperature. Plastic relaxation of the shape change
has been observed experimentally; when prepolished
samples of austenite are transformed to bainite, the adjacent
austenite surface does not remain planar but, instead,
exhibits curvature which is characteristic of slip
deformation, t571 Observations of the transformation using
hot-stage TEM have revealed that the growth of bainite
is accompanied by the formation of dislocations in and
around the bainite, [831 and direct observations of the
austenite/bainitic ferrite interface also provide evidence
of plastic accommodation in both phasesJ s41 Sandvik and
Nevalainen t8~ have demonstrated that the austenite adjacent
to the bainitic ferrite undergoes twinning deformation
and that the density of twins increases as the
transformation temperature decreases. The plastic accommodation
is also believed to be responsible for the
lower residual stresses in samples which are bainitic,
compared with those transformed to martensite, f85j
The dislocation density of bainitic ferrite seems to increase
as the transformation temperature is reduced, 186j
although there are few quantitative data to this effect.
X-ray line profile measurements show that the lattice strain
(due to the presence of dislocations) increases as the
transformation temperature decreases, t87! These can be
used to estimate the dislocation density, Pal; for the lowalloy
steel used by Fondekar et al. ,[87] isothermal transformation
to bainite at 300 ~ 360 ~ and 400 ~ gave
dislocation densities of 6.3 • 1015, 4.7 • 1015, and 4.1 •
10 is m -2, respectively.
C. Chemical Composition
1. Substitutional alloying elements
It is generally accepted that there is no long-range redistribution
of substitutional alloying elements during the
growth of bainitic ferrite. See, for example, Aaronson
and Domian, t88j where some of the electron-microprobe
analysis results refer to bainitic ferrite. The bulk substitutional
alloy content of the bainitic ferrite was found to
be identical to that of the parent austenite. A variety of
other results using the atom-probe technique on steels
containing silicon, nickel, manganese, chromium, or
molybdenum confirm that there is no bulk partitioning
of substitutional alloying elements during the formation
of bainitic ferrite. [89-93] One set of atom-probe experiments
I94] apparently indicated the opposite conclusion,
namely, that there is a redistribution of chromium and
molybdenum during the formation of bainite. These resuits
are, however, doubtful, since they indicate a depletion
in the interface and an enrichment in the bulk
phases on both sides of the transformation interface. Indeed,
the measured concentrations in both phases sometimes
exceeded the average concentration in the alloy
used.
The behavior of the atoms on substitutional sites during
transformation is critical in specifying the mechanism
of the change. The iron and substitutional atoms
(X) do not diffuse during displacive transformation, so
that the ratio of Fe/X atoms is expected to be constant
throughout a transforming crystal, even on the finest
conceivable scale.
During reconstructive transformation, the atoms transfer
across the interface in an uncoordinated manner which
accomplishes the required lattice change and simultaneously
ensures a minimization of the strain energy. This
requires the thermally activated migration (in the interface
region at least) of all the atoms, irrespective of
whether the transformation occurs in a pure metal or in
an alloy. There will normally be a volume change associated
with the stress-free change of structure, and, at
sufficiently high temperatures, this may be compensated
by a flux of vacancies (and an opposite flux of atoms)
METALLURGICAL TRANSACTIONS A VOLUME 21A, APRIL 1990--773
between the growing precipitate and the dislocations, grain
boundaries, and (ultimately) the free surface of the parent
phase. At temperatures where the rate of diffusion
in the parent phase is inadequate for such an adjustment,
reconstructive growth with minimum strain energy will
still be possible if the precipitate has a lenticular (tapered
plate) shape, and the reconstruction takes place in such
a way that the volume change is simply an expansion or
contraction normal to the plane of the lens. This can be
achieved by atomic migration entirely within, or in the
limit around, the particle. Reconstructive growth is,
however, scarcely feasible unless all atoms have some
mobility in the incoherent interface, roughly equivalent
during the time of growth to a diffusion distance of the
order of magnitude of the dimensions of the particle. This
necessary mass flow has been described as "reconstructive
diffusion," and the two classes of transformation have
been called "diffusional" and "displacive ''t951 in place of
the older divisions mentioned above, into "reconstructive"
and "displacive" or "civilian" and "military." Bainite
was one of the first transformations for which this wider
classification was needed to replace the original division
into "nucleation and growth" and "martensitic" transformations,
08,961 and we avoid using the term "diffusional
transformation" here, since it refers only to the
motion of the Fe + X atoms. If diffusional is used as
one main category, there is the apparent paradox that a
displacive transformation, in which there is segregation
of carbon during growth, has to be described as "nondiffusional"
even though the growth rate might be controlled
by the diffusion rate of carbon!
In an alloy in which there is some atomic mobility
within the parent phase, the reconstruction provides an
opportunity for the solvent and solute atoms to redistribute
between the two phases. However, in a system
such as Fe-C-X, the diffusion rate of carbon in the austenite
may be as much as 10 7 to 10 9 times greater than
that of a substitutional atom in the temperature range of
interest, t971 and these very different rates of atomic migration
mean that true equilibrium segregation with regard
to all components may not be produced at a migrating
interface. It is, however, possible to envisage growth
under diffusion control with local equilibrium at the
interface in the sense that the compositions of the two
phases are joined by a tie line of the equilibrium diagram,
even though this tie line does not pass through the
point representing the initial (or average) composition of
the alloy. When these kinetic restrictions apply, the two
phases may differ either significantly or negligibly in
substitutional solute content. A qualitative analysis for
ternary steels was first developed by Hillert, t981 and a
simplified quantitative theory in which diffusion cross
terms are neglected was developed by Kirkaldy, I991 Purdy
et al.,[~~17a6n d Coates; [~~ the effect of the cross terms
was later examined by Coates. r1~176 The simple theory
shows that for the diffusion-controlled growth of ferrite
from austenite in an Fe-C-X alloy with initial composition
near the y/a + y phase boundary (i.e., with a
small supersaturation), the tie line selected will have the
carbon composition of the austenite at the interface almost
equal to that of the bulk alloy so that the activity
of carbon is nearly constant in the austenite, thus reducing
the driving force for carbon diffusion almost to zero.
There will be a concentration gradient of the substitutional
solute ahead of the interface, resulting in appreciable
partition, and the relatively slow growth rate will
be determined by the diffusion rate of this solute. For
large supersaturations, the tie line will have the Fe + X
composition of the ferrite virtually identical with that of
the bulk austenite and partitioning of the substitutional
solute will be extremely small, with a relatively fast
growth rate. These are referred to as the partitioning local
equilibrium (P-LE) and negligible partitioning local
equilibrium (NP-LE) growth modes, t~~176176176a nd, for a
high ratio of the diffusivities, the theory predicts an abrupt
transition from one to the other as the supersaturation
increases.
In the NP-LE mode, the concentration of X
is uniform, except for a small "spike" in the parent
phase adjacent to the interface. As the ratio of
interstitial:substitutional diffusion rates increases, the
width of this spike decreases, and when it becomes of
the order of atomic dimensions, the concept of local
equilibrium at the interface is invalid and has to be
replaced (assuming the growth is, nevertheless, diffusioncontrolled)
by that of paraequilibrium. [98,1~176 In conditions
of paraequilibrium, there is no redistribution of
Fe + X atoms between the phases, the Fe/X ratio remaining
uniform right up to the interface. One interpretation
of the paraequilibrium limit is that reconstructive
transformation occurs with all displacements of the Fe +
X atoms taking place in the incoherent interface; another
interpretation might be that only displacive transformation
can occur. In either case, to quote from Coates, "the
slow diffuser and the solvent participate only in the change
of crystal structure." Paraequilibrium implies that the
growth rate is controlled by the interstitial diffusivity,
the interface compositions now being given by the tie
lines of the pseudoequilibrium between the two phases
under the constraint of a constant Fe-X ratio.
In conclusion, the experimental evidence that bainitic
ferrite has the same bulk substitutional content as its parent
austenite is consistent with both reconstructive and
displacive mechanisms for the change in crystal structure.
However, reconstructive transformation with local
equilibrium (or, indeed, any state between local and
paraequilibrium) requires some perturbation of the
substitutional solute content in the proximity of the
interface. Very detailed atom-probe experiments, which
have a chemical and spatial resolution on an atomic
scale, ~89-93] have all failed to show any evidence of such
redistribution of alloying elements (Cr, Mn, Mo, Ni, and
Si) at the interface between bainitic ferrite and austenite.
These experiments were all based on steels where other
reactions do not interfere with the formation of bainitic
ferrite. Measurements of the growth rates of grainboundary
allotriomorphs of ferrite from austenite in alloy
steels under conditions where bulk segregation is not observed
(e.g., References 108 and 109) indicate calculated
thicknesses of the spike of much less than 0.1 nm,
and although these results are complicated by the effect
of grain-boundary diffusion, they are in general agreement
with the concept that the lattice diffusion rate is
inadequate to sustain local equilibrium at the growing
interface. Only at temperatures above 600 ~ has segregation
of some (though by no means all) substitutional
774--VOLUME 21A, APRIL 1990 METALLURGICAL TRANSACTIONS A
elements been obtained in grain-boundary allotriomorphs.
t88] Allotriomorphs are agreed to form by reconstructive
mechanisms, but the absence of bulk segregation
at moderately high transformation temperatures reinforces
the belief, derived from the observed shape change,
that bainitic ferrite forms at lower temperatures by a displacive
rather than a reconstructive mechanism.
2. Interstitial alloying elements
A particular experimental difficulty with the bainite
transformation is that in the case of upper bainite, at least,
it is almost impossible to say anything about the initial
carbon content of the ferrite because the time taken for
any carbon to diffuse into austenite can be very small.
For the moment, we refer to the interstitial content of
bainitic ferrite after transformation. As will be seen later
(Section IV), the concentration during transformation is
likely to be different.
Internal friction experiments indicate that the amount
of carbon which associates with dislocations in bainitic
fen-ite increases as the transformation temperature decreases,
but it is independent of the alloy carbon concentration,
at least in the range of 0.1 to 0.4 wt pct C. t86]
This is consistent with the observation that the dislocation
density of bainitic ferrite increases with a decrease
in transformation temperature. The insensitivity to the
alloy carbon concentration is because most of the carbon
either ends up in the residual austenite or precipitates as
carbides in the ferrite. The results also show that at some
stage during the evolution of bainitic ferrite, it must have
contained a higher than equilibrium concentration of
carbon.
These observations have been confirmed directly by
using microanalysis on an imaging atom probe, which
has demonstrated quantitatively that the posttransformation
carbon content of bainitic ferrite tends to
be significantly higher than equilibrium. [89-93]
D. Crystallography
The properties of bainitic steels are believed to depend
on the crystallographic texture that develops as a consequence
of transformation from austenite. As an example,
the ease with which slip deformation is transmitted
across adjacent platelets of bainitic ferrite must be related
to their relative orientation in space. Bainite grows
in the form of clusters of platelets called sheaves, with
little misorientation between the platelets within any given
sheaf. Where they touch, adjacent platelets are separated
by low-misorientation grain boundaries.
The relative orientation of the bainitic ferrite and its
parent austenite is always close to the classic KS ~11~
and NW tm] relationships. These two rational relations
differ only by a relative rotation of 5.25 deg about the
normal to the parallel close-packed planes of the two
structures, and the exact relative orientation in martensites
is found to be intermediate and irrational, as is predicted
by the crystallographic theory. High accuracy is
required to compare theory with experiment, since the
predicted orientation relation is insensitive to input parameters
such as lattice spacings or lattice-invariant deformation.
In the case of bainite, as in that of lath
martensite, such precision is difficult to achieve, partly
because of the experimental difficulties in retaining austenite
and partly because of the high dislocation densities.
Despite these difficulties, it is significant that the experimental
data always lie well within the "Bain region"
which encompasses the KS and NW relationships. The
Bain strain ]112] is the pure part of the lattice deformation
which, for displacive transformations in steels, converts
austenite into ferrite or martensite. During the Bain strain,
no plane or direction is rotated by more than 1 1 deg ]H31
so that any pair of corresponding planes or directions
may be made parallel by utilizing a lattice deformation
in which the Bain strain is combined with a rotation of
not more than 1 1 deg. This defines the Bain region, and,
for a displacive transformation, it is expected that the
experimentally observed orientation relation will lie within
this region. This need not be the case for reconstructive
transformations, and allotriomorphic ferrite in steels is
known to grow into austenite grains with which it has
an orientation which is random or outside the Bain region3114]
Hence, it is very significant that bainitic ferrite
always exhibits an orientation which is close to KS or
NW and well within the Bain region.
Pickering I86~ has suggested that the crystallography of
bainite can be explained if the individual platelets or laths
adopt different variants of the NW or KS orientations,
such that the ferrite orientations within a sheaf can be
generated simply by rotation about the normal to a specific
close-packed plane of the austenite. In this way,
the bainite laths may nucleate side-by-side in rapid
succession with the transformation strains determining
the variant. This early work was based on measurements
only of ferrite-ferrite orientation relations, since the
specimens may have contained only thin films of austenite
which are observable only with high-resolution
microscopy. However, it must be admitted that results
from more recent work, in which measurements of the
direct austenite-ferrite relations have been made, are still
rather contradictory. There is general agreement that adjacent
platelets or laths in bainite all have a {1 10}~ plane
parallel (or almost parallel) to the same close-packed
{lll}v and that the macroscopic habit plane is near to
{1 1 1}v in upper bainite but is irrational in lower bainite.
Most investigators, t59,115[ find all the platelets within a
sheath or "subpacket" to have a common orientation, but
Sarikaya et al. ILl61 claim that while some groups of adjacent
laths have a common orientation, others have either
different variants of the orientation relationship or, in
lower bainite, are twin-related. Similar discrepancies exist
in crystallographic measurements on lath martensite,
where three types of orientation relation between adjacent
laths of a packet are reported by some workers[
116.117] and only one common orientation by others.tr4, H8]
When there is a common orientation, the platelets within
a sheaf have small misorientations; there is also an appreciable
spread of orientation within a single platelet
because of its high dislocation density. Direct crystallographic
analysis [1~51 indicates that all platelets within a
subpacket have an irrational orientation relation with the
austenite, which is rather closer to NW than to KS.
Moreover, the shape deformations of all the platelets are
identical in agreement with earlier work. I57'59] One further
crystallographic observation made by Sandvik t115] is
of considerable interest. He found that twins formed in
the austenite adjacent to the ferrite and that the ferrite
METALLURGICAL TRANSACTIONS A VOLUME 21A, APRIL 1990--775
laths were able to grow through the twins, producing a
reorientation of the lattice and also displacing the direction
of the twin boundaries in the manner expected for
a displacive (shear) transformation.
Similar results for the relative orientations of adjacent
platelets were obtained in a careful examination of lath
martensite by Sandvik and Wayman, using an iron-nickelmanganese
alloy which contained appreciable retained
austenite./64j They found that although the laths had slight
relative misorientations of up to 2 deg, they all exhibited
the same variant of the parent-matrix orientation relation,
and thick layers of austenite between adjacent laths
indicated that the laths did not form as a result of selfaccommodation
of their shape strains. Thus, this form
of lath martensite seems to be very similar, in substructure
at least, to the bainite investigated by Sandvik.
One possible reason for a common orientation might
be that the individual platelets of a sheaf are not separate
crystals but are continuously connected portions of the
growth front of one original nucleus. At the relatively
high temperatures at which bainite (and lath martensite)
form, the shape change may cause plastic deformation
of the structure leading to copious generation of dislocations,
which stops the forward growth of a platelet after
it has attained a certain size. "Nucleation" of a new platelet
would then simply be resumed growth caused by breakaway
of a part of the original interface in a region near,
but not at, the tip. In bainite, the growth would resume
only after some carbon had been rejected from the ferrite
into the austenite and would be most likely where pinning
by dislocation debris is minimal and where the driving
force is highest due to rapid dispersion of the carbon
rejected to the austenite.
An alternative model is that the individual platelets are
completely separated from each other by thin layers of
austenite, so that each is separately nucleated but always
in the same orientation. In general, the stress field at the
tip will favor renucleation in the same variant, whereas
that at the side of the platelet will favor another variant.
The nucleation of other variants is, of course, essential
if self-accommodating groups are to form and, thus, must
be suppressed for some reason, perhaps because adjacent
sheaves are formed together in a self-accommodating
fashion. At present, there is insufficient evidence to determine
whether either of these speculative descriptions
is valid, although Srinivasan and Wayman, t56,57~
Sandvik, tllSl and Sandvik and Wayman t641 all claimed that
the individual laths in their specimens were isolated from
each other by retained austenite.
As already mentioned, early conclusions about mutual
accommodation may have applied to sheaves rather than
to platelets in each sheaf. Sandvik measured the misorientations
between neighboring subpackets (presumably
neighboring sheaves) in one "packet" of his bainitic
alloy and found that these correspond to different variants
of his irrational orientation relation in which the same
austenite {1 1 1} plane is parallel to a ferrite {1 10} plane.
The six variants which satisfy this condition lead to four
different relative orientations, one of which is only 3 deg
from the original orientation, and the others are, respectively,
8, 1 1, and 14 deg away from a twin orientation.
Sandvik comments that the first misorientation is difficult
to detect and that it is difficult to distinguish the
remaining three from each other. He also comments that
only the variant with orientation relation 14 deg from a
twin relationship gives efficient self-accommodation, and
this was observed fairly infrequently. Thus, adjacent
subpackets are attributed to random association, although
it is not clear why they should then all have the
same pair of parallel close-packed planes. Sandvik and
Nevalainen I8~ have also suggested that adjacent sheaves
of bainitic ferrite are approximately twin related and
correspond to variants of a near NW orientation.
1. Autocatalytic nucleation
Autocatalytic nucleation is a term commonly associated
with martensitic transformations, t119,12~ The nucleation
of martensite in steels is believed to begin at
structural imperfections in the parent phase, such as arrays
of dislocations. These are the preexisting defects
which, on cooling below the Ms temperature, dissociate
into suitable partial dislocations in a way which leads to
the nucleation of martensite. [121,122,123] The defects are not
all identical (they vary in potency) and are stimulated to
grow into plates of martensite at different degrees of
undercooling below the Ms temperature. This is the cause
of the classical behavior observed for athermal martensitic
reactions in which the volume fraction of martensite
varies only with the undercooling below Ms.
Detailed analysis reveals that the initial number density
of preexisting defects typically found in austenite is
not large enough to explain the kinetics of martensitic
transformation. The extra defects necessary to account
for the faster than expected transformation rates are attributed
to autocatalysis: when plates of martensite form,
the 3, induce new embryos which are then available for
further transformation. Three mechanisms have been
proposed for autocatalysis, t124~ In stress-assisted nucleation,
the activation of less potent defects at a given temperature
is induced by the internally generated elastic
stresses arising as a consequence of the shape change
due to transformation. In strain-induced autocatalysis,
the creation of new and more potent nucleating defects
is induced by some plastic accommodation in the parent
phase. Finally, "interfacial autocatalysis" refers to the
nucleation of new martensitic units from the existing
martensite/austenite interfaces. Autocatalysis is responsible
for the "bursts" of transformation that occur in certain
martensitic steels, from which the initial formation
of a plate stimulates a disproportionately large degree of
further transformation, sometimes causing the emission
of audible clicks.
All of these effects arise as a consequence of the severe
elastic and plastic disturbance of the austenite in the
immediate vicinity of a plate of martensite. It is the shape
change due to the martensitic transformation that is the
cause of the disturbance. On this basis, autocatalysis
should also feature prominently in bainitic transformations
which are accompanied by similar shape deformations.
There is, however, a significant difference in
that bainite formation occurs at relatively low driving
forces, where defects induced by transformation do not
seem to play as crucial a role in stimulating further nucleation.
The initial nucleation event is almost always
confined to the austenite grain surfaces, which presumably
contain the most potent defects for nucleation.
776--VOLUME 21A, APRIL 1990 METALLURGICAL TRANSACTIONS A
Intragranular nucleation of bainite can essentially be ignored
except when nonmetallic particles may act as nucleation
surfaces. The initial formation of a platelet of
bainite (or of lath martensite) must lead to appreciable
elastic and plastic strains, but this does not seem to cause
the nucleation of other platelets in different orientations,
as happens with plate martensite, and "bursts" of transformation
are not observed. In the case of bainite, this
may be because the driving force is only adequate for
the formation of a carbon-free nucleus, and this may be
impossible to form in the carbon-enriched region around
an existing platelet. Whatever the reason, it seems that
strain-induced autocatalysis does not play an important
role in bainite formation. As already discussed, there is
some evidence for stress-assisted autocatalysis if it is indeed
true that adjacent sheaves form in such a way as
to help accommodate each other's shape deformation.
The concept of autocatalytic nucleation may be related
to that of sympathetic nucleation, defined by Aaronson
and Wells t111 as the nucleation of a precipitate crystal at
the interphase boundary of a previously formed crystal
of the same phase when the matrix and precipitate differ
in composition. Although in discussing sympathetic nucleation,
volume strain energy "can be effectively ruled
out" according to Aaronson, t44~ it seems clear that many
examples of this phenomenon would be alternatively interpreted
as autocatalytic nucleation by other workers.
2. Phenomenological theory
We have seen that the bainite transformation exhibits
crystallographic features and surface relief effects similar
to those associated with martensitic reactions. It is
then natural to assume that the phenomenological theory
of martensite crystallography t125,1261 should be applicable
to bainite. The crystallographic theory predicts a unique
relationship between the habit plane, shape deformation,
orientation relationship, lattice types, and lattice-invariant
deformation. It can only be tested satisfactorily when these
variables are not determined in isolation. Much of the
early data (reviewed by Bowles and Kennon E1271) are incomplete
in this sense but consistent with the theory. All
of the early measurements of habit planes must now be
interpreted to refer to the habit planes of bainite sheaves,
rather than of the individual subunits.
Finally, we note that a considerable difficulty in applying
the theory to bainite is the lack of accurate structural
information relating to the transformation which is
needed as input data. Thus, if bainite grows with a full
supersaturation but the carbon escapes in a very short
time, the measured lattice parameters of upper bainitic
ferrite will not relate to the initially formed structure,
which may even have been tetragonal. A similar difficulty
exists for lower bainite if appreciable carbide precipitation
has taken place before any measurements are
possible.
Srinivasan and Wayman [56,571 reported the first detailed
results on the crystallography of sheaves of lower bainite
in an Fe-I.llC-7.9Cr wt pct alloy (Bs ~ 300 ~ Ms
-34 ~ in which large quantities of austenite remained
untransformed at ambient temperature. Each sheaf was
found to have just one planar face when examined using
light microscopy, and this was taken to be the habit plane.
The (irrational) habit plane indices were found to exhibit
a small degree of scatter beyond experimental error, the
mean indices being close to (254)~ relative to the orientation
variant in which (111)~ is almost parallel to (011L
and [101], is at a small angle to [ l l l L ; this is henceforth
called the standard variant. The martensite habit plane
in the same alloy is close to (494)y, and the difference
in the two habits and in the exact orientation relations
led Srinivasan and Wayman to the conclusion that the
mode of displacive transformation is different in bainite
and martensite. Their measured habit plane is only about
6 deg from that found for a different alloy by Sandvik,
who pointed out, however, that his result applied to an
individual platelet whereas that of Srinivasan and Wayman
was for the average "habit" of a subpacket or sheath.
The shear component of the shape deformation, as averaged
over the entire sheaf, was measured to be -0.128,
the magnitude of the total shape strain being -0.129.
This is consistent with the earlier data of Tsuya t1281 and
Speich. |65~ The actual shape strain for an individual subunit
must of course be larger, and was estimated using crystallographic
theory as being 0.23; this compares with the
0.28, 0.25, and 0.22 estimated for different alloys by
Ohmori, 1581 Bhadeshia, t1291 and Sandvik, [1151 respectively.
Srinivasan and Wayman t56,57j showed that their data on
lower bainite are indeed consistent with solutions based
on the phenomenological theory of martensite. It was
found that the sheaf habit plane and orientation relationship
could be predicted for an undistorted habit plane if
it is assumed that the lattice-invariant shear is irrational
in both plane and direction. On the other hand, if the
habit plane is permitted to undergo a small isotropic contraction,
then the lattice-invariant shear (for the standard
variant) consists of a double shear on the planes (1T1)v
and (101)v in the common direction [i01]v (these correspond
to (101)~, (112)~, and [111]~, respectively). This
double system is equivalent to a single shear on an irrational
plane and is not associated with any of the difficulties
encountered in theories which postulate more
general combinations of lattice-invariant shears. The
component planes on which the interface dislocations
would glide are those usually considered as candidates
for single lattice-invariant shears in the martensite theory.
However, at the time of the Srinivasan and Wayman
work, it was not fully appreciated that the so-called habit
plane of a sheaf (which they measured) may differ from
that of a platelet within a sheaf (which Sandvik measured),
and it is not yet clear whether the phenomenological
theory of martensite should be applied to the sheaf
or the platelet. It may be more important to minimize
long-range distortions over the whole sheaf, in which
case the invariant-plane condition would apply to the apparent
habit plane of the sheaf, but in cases where there
are reasonably thick layers of austenite between the
platelets, it seems more logical to apply the theory to the
individual platelet.
Hoekstra and his co-workers t~3~ recently examined
the crystallography of bainite in an Fe-0.35C-0.25Si-
0.6Mn-4.5Ni-l.3Cr wt pct alloy isothermally transformed
at 365 ~ They used hot-stage light microscopy
and a technique for determining the orientation of the
austenite using twin vestiges, so that the resulting habit
plane data they obtained are assumed to refer to the sheaf
habit plane, which was found to be irrational with mean
METALLURGICAL TRANSACTIONS A VOLUME 21A, APRIL 1990--777
indices {569}~. The observed small degree of scatter was
attributed to the development of internal stresses during
transformation. The ferrite orientation was measured using
electron diffraction. The habit plane indices with respect
to the ferrite were determined using the criterion that a
unique orientation relationship and habit plane should
emerge from an analysis of three sets of experimental
data. The habit with respect to ferrite was found to be
close to {2 7 10}~, and an analysis of the results led them
to conclude that the crystallography of bainite in their
samples was inconsistent with the phenomenological
theory of martensite. The analysis (Figure 5 of Reference
132) does not, however, seem correct because the
angles made by the habit plane pole to the {111}~ [[ {011}~
planes and to the (101)~ II (111)~ directions are not in
fact the same for the three sets of data analyzed.
3. The crystallography of a lath of bainite
It has already been noted that the subunits of a bainite
sheaf may adopt the morphology of a plate or of a lath,
where the latter is idealized as a parallelepiped of dimensions
a, b, and c, with a > b > c. There is a general
tendency for the lath shape to be adopted when the transformation
occurs at relatively high temperatures. The
crystallography of such laths has been characterized in
detail and to a high level of accuracy by Davenport tr~
as follows:
growth direction
habit plane (area -- ab)
face of area = ac
orientation relationship (KS)
[i01] r 11 [iilL
(232)~ -1[ (i54L
(101) v
[i01]r [I [iiu~
(lll)v ]l (011),
where the crystallography is for consistency stated in
the standard variant described earlier. Hence, the major
growth direction of each lath corresponds to the nearly
parallel close-packed directions from the a and y lattices.
This is consistent with less direct trace analysis
results which indicated that the major growth direction
of the laths lies along (1T1)a. [61'63'1331 The habit plane indices
are significantly different from earlier data which
indicated a {111}~ habit, t7,61 63] but those analyses were
either of insufficient precision or were concerned with
the apparent habit planes of sheaves.t6~ Davenport also
demonstrated that sets of two groups of laths with a common
growth direction but with virtually orthogonal habit
planes tended to form in close proximity.
There is, as yet, no detailed analysis available which
can predict these results.
III. CARBIDE PRECIPITATION
A. Upper Bainite
The carbide phase associated with upper bainite is almost
always cementite. [21 ,2 6, 1 04, 1 34-136]* Upper bainitic ferrite
*In steels containing high levels of silicon (--2 wt pct), transition
carbides such as r precipitate first from austenite, but given the opportunity,
they tend to transform into cementite, t~37~ The transition carbide
K has a hexagonal lattice, with a = 6.9 and c = 4.8 A. Schissler
et alY 3~1 reported a new carbide of orthorhombic lattice (a = 6.5, b =
7.7, and c = 10.4 A), which precipitates from the residual austenite
during the bainite reaction in an Fe-I.15C-3.9Si wt pct alloy transformed
isothermally at 420 ~ The addition of about 1 wt pct Mn to
the alloy changed this to another new carbide, also with an orthorhombic
lattice, but with lattice parameters a = 14.8, b = 11.4, and
c= 8.5A.
does not itself contain any carbide precipitates.
As a consequence of transformation to bainite, the
austenite that is trapped between platelets of upper bainite
becomes enriched in carbon. If the carbon concentration
of the residual austenite (i.e., %) exceeds that
given by the extrapolated 7/(T + 0) phase boundary,
then cementite precipitation from the enriched austenite
lying adjacent to the platelets of bainitic ferrite becomes
thermodynamically possible, t43~ This secondary reaction,
involving the formation of cementite, reduces the carbon
concentration in the residual austenite and is accompanied
by the formation of a further amount of ferrite
(designated a). The mechanism of this secondary reaction
is not fully established, but in view of the very small
diffusion coefficients of iron and substitutional atoms at
the temperatures involved and the absence of an incoherent
interface or grain boundary to start the process, it is
unlikely to involve reconstructive transformation.
Sandvik L~39~ has proposed that the decomposition of the
residual austenite involves the displacive formation of a
triclinic carbide close to cementite in structure and the
subsequent formation of a small amount of bainitic ferrite.
Nakamura and Nagakura, I14~ in a study of the second
stage of martensite tempering, suggested that
cementite and ferrite form directly from austenite, the
cementite nucleating on the ferrite/austenite boundaries
and growing by rapid diffusion along this boundary, and
the secondary ferrite growing martensitically. The sequence
of reactions during the process can be summarized
as follows:
~ ~ "~- ab,SUPERSATURATED
O~b,UNSATURATED "~ ")/ENRICHED
"'9' O/b,UNSATURATED ~- Ol 7!- 0 [1]
This contrasts with the cooperative growth of cementite
and ferrite during the formation of pearlite in plain carbon
steels:
y~ a + 0 [21
and with the formation of pearlite in substitutionally alloyed
steels:
y--~a+ 0+ y' [3]
where y' is austenite which differs in composition when
compared with the original austenite with respect to both
substitutional and interstitial solute; the reaction stops
when all the phases are homogeneous and of equilibrium
composition before all the austenite has transformed.
In planar sections, the cementite particles appear parallel
to the traces of habit planes of the bainitic ferrite
platelets. Using TEM and extraction replicas, Fisher I14u
showed that the cementite particles in upper bainite are
in the form of irregular ribbons in three dimensions, particularly
when bainite forms at high temperatures. Carbide
precipitation also occurs at austenite grain boundaries,
and this may influence mechanical properties, especially
778--VOLUME 21A, APRIL 1990 METALLURGICAL TRANSACTIONS A
toughness.[76] The precipitation of cementite from supersaturated
austenite probably first occurs at the austenite
grain boundaries so that those carbides can be expected
to be relatively coarse.
B. Lower Bainite
Lower bainite also consists of a nonlamellar aggregate
of ferrite and carbides. However, there are two kinds of
carbides. Like upper bainite, precipitation of carbides from
the enriched austenite occurs between the bainite platelets.
In addition, there is usually a fine dispersion of
platelike carbides (e-carbide or cementite) within the
lenticular ferrite plates. As will become apparent, the
mechanism of precipitation is different for the two sites.
1. Precipitation within lower bainitic ferrite
In contrast to the microstructure obtained after tempering
martensite, the carbides found within any given
bainitic ferrite plate usually occur in a single crystallographic
orientation. When the carbide is cementite, examination
